Repository: SquareEggplant/Hypersonics

Folder of thermally tested materials from ANSYS Granta EduPack 2022

File: ThermalCodes/Materials/carbonFoam.txt

Record name:	Carbon foam (reticulated, vitreous)(0.05)
Record origin:	In-house data
Data source:	Exported from Granta EduPack 2022 R2
Table: MaterialUniverse
Record: Carbon foam (reticulated, vitreous)(0.05)
Tensile modulus [Pa]:	43840000
Tensile strength, yield [Pa]:	240400
Tensile strength, ultimate [Pa]:	240400
Thermal conductivity [W/m.°C]:	0.06633
Electrical resistivity [ohm.m]:	4.996e-4
Thermal expansion coefficient [strain/°C]:	6.641e-7
Maximum service temperature [K]:	588
UNS number:	
Equivalents:	DUOCEL RVC
Specific heat capacity [J/kg.°C]:	1255
Tensile elongation [strain]:	0.00545
Designation:	Carbon foam, reticulated vitreous carbon foam (density 0.05)
Density [kg/m^3]:	49.99
Composition:	C
Poisson's ratio:	0.1977
Base material:	C (Carbon)
Condition:	
Electrical conductivity [Siemens/m]:	1999
Electrical resistivity [1/Siemens/m]:	5.002e-4

File: ThermalCodes/Materials/graphiteParaPlane.txt

Record name:	Graphite (general purpose industrial)(parallel to plane)
Record origin:	In-house data
Data source:	Exported from Granta EduPack 2022 R2
Table: MaterialUniverse
Record: Graphite (general purpose industrial)(parallel to plane)
Tensile modulus [Pa]:	6.493e+9
Tensile strength, yield [Pa]:	5212000
Tensile strength, ultimate [Pa]:	5212000
Thermal conductivity [W/m.°C]:	135.7
Electrical resistivity [ohm.m]:	9.508e-8
Thermal expansion coefficient [strain/°C]:	5.292e-7
Maximum service temperature [K]:	2697
UNS number:	
Equivalents:	
Specific heat capacity [J/kg.°C]:	889.4
Tensile elongation [strain]:	7.616e-4
Designation:	Graphite, general purpose industrial graphite (parallel to grain)
Density [kg/m^3]:	1651
Composition:	C
Poisson's ratio:	0.1977
Base material:	C (Carbon)
Condition:	
Electrical conductivity [Siemens/m]:	10540000
Electrical resistivity [1/Siemens/m]:	9.484e-8

File: ThermalCodes/Materials/tungsten.txt

Record name:	Tungsten (f)
Record origin:	In-house data
Data source:	Exported from Granta EduPack 2022 R2
Table: MaterialUniverse
Record: Tungsten (f)
Tensile modulus [Pa]:	3.969e+11
Tensile strength, yield [Pa]:	1.927e+9
Tensile strength, ultimate [Pa]:	2.381e+9
Thermal conductivity [W/m.°C]:	164.9
Electrical resistivity [ohm.m]:	5.249e-8
Thermal expansion coefficient [strain/°C]:	4.424e-6
Maximum service temperature [K]:	1225
UNS number:	
Equivalents:	
Specific heat capacity [J/kg.°C]:	135.9
Tensile elongation [strain]:	0.008367
Designation:	Tungsten, fiber
Density [kg/m^3]:	19480
Composition:	W
Poisson's ratio:	0.2698
Base material:	W (Tungsten)
Condition:	
Electrical conductivity [Siemens/m]:	19030000
Electrical resistivity [1/Siemens/m]:	5.254e-8
