Repository: SquareEggplant/Hypersonics

Folder of thermally tested materials from ANSYS Granta EduPack 2022

File: ThermalCodes/Materials/304L.txt

Record name:	Stainless steel, austenitic, AISI 304L, annealed
Record origin:	In-house data
Data source:	Exported from Granta EduPack 2022 R2
Table: MaterialUniverse
Record: Stainless steel, austenitic, AISI 304L, annealed
Tensile modulus [Pa]:	1.979e+11
Tensile strength, yield [Pa]:	2.020e+8
Tensile strength, ultimate [Pa]:	5.327e+8
Thermal conductivity [W/m.°C]:	14.97
Electrical resistivity [ohm.m]:	7.075e-7
Thermal expansion coefficient [strain/°C]:	1.697e-5
Thermal expansion coefficient with temperature [K], [strain/°C]:	
    13.15, 1.070e-5
    133.1, 1.420e-5
    253.1, 1.520e-5
    373.1, 0.000016
    493.1, 1.660e-5
    613.2, 1.730e-5
    733.1, 1.790e-5
    853.1, 1.840e-5
    973.1, 0.000019
    1093, 1.940e-5
    1213, 1.990e-5
    1333, 2.030e-5
    1453, 2.060e-5
    1573, 2.090e-5
    1693, 2.120e-5
Reference temperature, CTE [K]:	293.1
Tensile modulus with temperature [K], [Pa]:	
    74.82, 2.089e+11
    144.3, 2.048e+11
    199.8, 2.013e+11
    294.3, 1.951e+11
    366.5, 1.896e+11
    422, 1.862e+11
    477.6, 1.820e+11
    533.2, 1.786e+11
    588.7, 1.744e+11
    644.3, 1.710e+11
    699.8, 1.662e+11
    755.4, 1.620e+11
    810.9, 1.572e+11
    866.5, 1.517e+11
    922, 1.462e+11
    977.6, 1.400e+11
    1033, 1.324e+11
    1089, 1.248e+11
Maximum service temperature [K]:	1107
Tensile strength, yield with temperature [K], [Pa]:	
    277.6, 2.068e+8
    335.3, 1.837e+8
    393, 1.634e+8
    450.7, 1.446e+8
    508.4, 1.353e+8
    566.2, 1.279e+8
    623.8, 1.245e+8
    681.6, 1.202e+8
    739.3, 1.160e+8
    797, 1.100e+8
UNS number:	S30403
Equivalents:	Argeste; Eastern Stainless; Jessop; Novonit; Project 70; Sandvik; Sanmac; Slater; Spartan Redheugh; Stainweld
Specific heat capacity [J/kg.°C]:	509.6
Tensile elongation [strain]:	0.5196
Designation:	Stainless steel, austenitic, AISI 304L, annealed, wrought
Density [kg/m^3]:	7904
Composition:	Fe65-74 / Cr18-20 / Ni8-12 (impurities: Mn<2, Si<1, P<0.045, C<0.03, S<0.03)
Poisson's ratio:	0.27
Base material:	Fe (Iron)
Condition:	Solution annealed; cold or hot finished
Specific heat capacity with temperature [K], [J/kg.°C]:	
    13.15, 7.35
    81.05, 228.6
    148.9, 376.5
    216.8, 454.3
    284.7, 494.7
    352.6, 510.4
    420.5, 520.8
    488.4, 526.1
    556.3, 529.2
    624.2, 534.5
    692, 541.8
    759.9, 552.3
    827.8, 566.9
    895.7, 582.9
    963.6, 600.7
    1032, 618.6
    1099, 635.3
    1167, 648.9
    1235, 657.3
    1303, 660.5
Thermal conductivity with temperature [K], [W/m.°C]:	
    293.1, 14.86
    294.3, 14.88
    382.5, 16.4
    470.8, 17.87
    559, 19.19
    647.3, 20.46
    735.6, 21.73
    823.8, 22.91
    912.1, 24.11
    1000, 25.38
    1089, 26.48
Electrical conductivity [Siemens/m]:	1413000
Tangent modulus [Pa]:	1.240e+9
True stress with strain [strain], [Pa]:	
  Temperature [K]:	293.1
    0, 2.281e+8
    0.04444, 3.075e+8
    0.08889, 3.684e+8
    0.1333, 4.175e+8
    0.1778, 4.596e+8
    0.2222, 4.985e+8
    0.2667, 5.360e+8
    0.3111, 5.726e+8
    0.3556, 6.068e+8
    0.4, 6.363e+8
Electrical conductivity with temperature [K], [Siemens/m]:	
    3.05, 2062000
    45.55, 2072000
    88.15, 1963000
    130.6, 1812000
    173.3, 1670000
    215.8, 1557000
    258.4, 1467000
    301, 1392000
    343.5, 1326000
    386, 1270000
    428.6, 1220000
    471.2, 1176000
    513.7, 1137000
    556.3, 1102000
    598.8, 1071000
    641.4, 1044000
    684, 1019000
    726.5, 995800
    769.1, 975200
    811.7, 956400
    854.2, 939300
    896.8, 923600
    939.4, 909200
    981.9, 896000
    1025, 883800
    1067, 872500
    1110, 862100
    1152, 852300
    1195, 843300
    1237, 834800
    1280, 826800
    1322, 819200
    1365, 812100
    1407, 805300
    1450, 798800
    1493, 792500
    1535, 786400
    1578, 780500
    1620, 774700
    1663, 769000
-
Only this first series will be imported:
Fatigue S-N curve [cycles], [Pa]:	
  Stress Ratio:	-1
    1000, 5.279e+8
    3162, 4.909e+8
    10000, 4.577e+8
    31620, 4.274e+8
    100000, 3.993e+8
    316200, 3.733e+8
    1000000, 3.490e+8
    3162000, 3.264e+8
    10000000, 3.052e+8
    31620000, 2.854e+8
    1.000e+8, 2.670e+8
-
Delete any series above to import this one:
Fatigue S-N curve [cycles], [Pa]:	
  Stress Ratio:	0
    1000, 2.645e+8
    3162, 2.548e+8
    10000, 2.456e+8
    31620, 2.365e+8
    100000, 2.277e+8
    316200, 2.190e+8
    1000000, 2.104e+8
    3162000, 2.019e+8
    10000000, 1.936e+8
    31620000, 1.854e+8
    1.000e+8, 1.774e+8
-
Delete any series above to import this one:
Fatigue S-N curve [cycles], [Pa]:	
  Stress Ratio:	0.5
    1000, 1.326e+8
    3162, 1.301e+8
    10000, 1.277e+8
    31620, 1.252e+8
    100000, 1.226e+8
    316200, 1.201e+8
    1000000, 1.174e+8
    3162000, 1.147e+8
    10000000, 1.120e+8
    31620000, 1.092e+8
    1.000e+8, 1.064e+8
Electrical resistivity with temperature [K], [ohm.m]:	
    3.05, 4.85e-7
    45.55, 4.826e-7
    88.15, 5.094e-7
    130.6, 5.519e-7
    173.3, 5.988e-7
    215.8, 6.423e-7
    258.4, 6.817e-7
    301, 7.184e-7
    343.5, 7.541e-7
    386, 7.874e-7
    428.6, 8.197e-7
    471.2, 8.503e-7
    513.7, 8.795e-7
    556.3, 9.074e-7
    598.8, 9.337e-7
    641.4, 9.579e-7
    684, 9.814e-7
    726.5, 1.004e-6
    769.1, 1.025e-6
    811.7, 1.046e-6
    854.2, 1.065e-6
    896.8, 1.083e-6
    939.4, 1.100e-6
    981.9, 1.116e-6
    1025, 1.131e-6
    1067, 1.146e-6
    1110, 1.160e-6
    1152, 1.173e-6
    1195, 1.186e-6
    1237, 1.198e-6
    1280, 1.209e-6
    1322, 1.221e-6
    1365, 1.231e-6
    1407, 1.242e-6
    1450, 1.252e-6
    1493, 1.262e-6
    1535, 1.272e-6
    1578, 1.281e-6
    1620, 1.291e-6
    1663, 1.300e-6
Electrical resistivity [1/Siemens/m]:	7.077e-7
Electrical resistivity with temperature [K], [1/Siemens/m]:	
    3.05, 4.85e-7
    45.55, 4.826e-7
    88.15, 5.094e-7
    130.6, 5.519e-7
    173.3, 5.988e-7
    215.8, 6.423e-7
    258.4, 6.817e-7
    301, 7.184e-7
    343.5, 7.541e-7
    386, 7.874e-7
    428.6, 8.197e-7
    471.2, 8.503e-7
    513.7, 8.795e-7
    556.3, 9.074e-7
    598.8, 9.337e-7
    641.4, 9.579e-7
    684, 9.814e-7
    726.5, 1.004e-6
    769.1, 1.025e-6
    811.7, 1.046e-6
    854.2, 1.065e-6
    896.8, 1.083e-6
    939.4, 1.100e-6
    981.9, 1.116e-6
    1025, 1.131e-6
    1067, 1.146e-6
    1110, 1.160e-6
    1152, 1.173e-6
    1195, 1.186e-6
    1237, 1.198e-6
    1280, 1.209e-6
    1322, 1.221e-6
    1365, 1.231e-6
    1407, 1.242e-6
    1450, 1.252e-6
    1493, 1.262e-6
    1535, 1.272e-6
    1578, 1.281e-6
    1620, 1.291e-6
    1663, 1.300e-6

File: ThermalCodes/Materials/rhenium.txt

Record name:	Rhenium, commercial purity, hard
Record origin:	In-house data
Data source:	Exported from Granta EduPack 2022 R2
Table: MaterialUniverse
Record: Rhenium, commercial purity, hard
Tensile modulus [Pa]:	4.660e+11
Tensile strength, yield [Pa]:	1.561e+9
Tensile strength, ultimate [Pa]:	2.208e+9
Thermal conductivity [W/m.°C]:	46.48
Electrical resistivity [ohm.m]:	1.934e-7
Thermal expansion coefficient [strain/°C]:	6.595e-6
Thermal expansion coefficient with temperature [K], [strain/°C]:	
    273, 5.907e-6
    550.8, 6.145e-6
    828.5, 6.383e-6
    1106, 6.621e-6
    1384, 6.859e-6
    1662, 7.097e-6
    1940, 7.335e-6
    2217, 7.574e-6
    2495, 7.812e-6
    2773, 8.050e-6
Reference temperature, CTE [K]:	293.1
Tensile modulus with temperature [K], [Pa]:	
    12.95, 4.890e+11
    141.9, 4.784e+11
    270.8, 4.645e+11
    399.6, 4.492e+11
    528.5, 4.336e+11
    657.5, 4.194e+11
    786.3, 4.071e+11
    915.3, 3.958e+11
    1044, 3.832e+11
    1173, 3.659e+11
Maximum service temperature [K]:	1149
UNS number:	
Equivalents:	
Specific heat capacity [J/kg.°C]:	137.3
Tensile elongation [strain]:	0.01732
Designation:	Rhenium, commercial purity, hard
Density [kg/m^3]:	21010
Composition:	Re100
Poisson's ratio:	0.26
Base material:	Re (Rhenium)
Condition:	Hard
Specific heat capacity with temperature [K], [J/kg.°C]:	
    293, 135.6
    481.9, 141.2
    670.8, 146.8
    859.7, 152.4
    1049, 157.9
    1237, 163.4
    1426, 168.9
    1615, 174.5
    1804, 180
    1993, 185.5
Thermal conductivity with temperature [K], [W/m.°C]:	
    3, 1950
    13, 2893
    23, 773.7
    33, 258.3
    43, 132.2
    53, 89.91
    63, 73.8
    73, 66.12
    83, 61.81
    93, 59.98
    103, 58.62
    123, 56.29
    143, 54.43
    163, 52.93
    183, 51.74
    203, 50.78
    223, 50
    243, 49.36
    263, 48.82
    303, 47.92
    343, 47.16
    423, 45.79
    463, 45.21
    503, 44.74
    553, 44.38
    593, 44.27
    663, 44.22
    703, 44.02
    743, 44.03
    823, 44.12
    903, 44.32
    983, 44.6
    1063, 44.96
    1143, 45.37
    1223, 45.84
    1303, 46.35
    1383, 46.89
    1533, 47.98
    1633, 48.75
    1773, 49.87
    1853, 50.55
    1973, 51.61
    2053, 52.36
    2163, 53.47
    2243, 54.34
    2323, 55.27
    2403, 56.29
    2483, 57.4
    2523, 58
    2593, 59.12
Electrical conductivity [Siemens/m]:	5171000
Tangent modulus [Pa]:	2.410e+10
Electrical conductivity with temperature [K], [Siemens/m]:	
    203, 8257000
    285.4, 5389000
    367.8, 4044000
    450.3, 3265000
    532.7, 2757000
    615, 2401000
    697.5, 2138000
    779.8, 1936000
    862.3, 1777000
    944.8, 1648000
    1027, 1542000
    1110, 1453000
    1192, 1378000
    1274, 1314000
    1357, 1259000
    1439, 1211000
    1521, 1169000
    1604, 1133000
    1686, 1100000
    1769, 1072000
    1851, 1046000
    1934, 1024000
    2016, 1004000
    2098, 985700
    2181, 969700
    2263, 955400
    2346, 942600
    2428, 931200
    2510, 921000
    2593, 911800
-
Only this first series will be imported:
Fatigue S-N curve [cycles], [Pa]:	
  Stress Ratio:	-1
    1000, 1.411e+9
    3162, 1.310e+9
    10000, 1.217e+9
    31620, 1.132e+9
    100000, 1.054e+9
    316200, 9.806e+8
    1000000, 9.126e+8
    3162000, 8.495e+8
    10000000, 7.907e+8
    31620000, 7.360e+8
    1.000e+8, 6.850e+8
-
Delete any series above to import this one:
Fatigue S-N curve [cycles], [Pa]:	
  Stress Ratio:	0
    1000, 8.575e+8
    3162, 8.191e+8
    10000, 7.820e+8
    31620, 7.459e+8
    100000, 7.109e+8
    316200, 6.768e+8
    1000000, 6.437e+8
    3162000, 6.115e+8
    10000000, 5.804e+8
    31620000, 5.504e+8
    1.000e+8, 5.214e+8
-
Delete any series above to import this one:
Fatigue S-N curve [cycles], [Pa]:	
  Stress Ratio:	0.5
    1000, 4.820e+8
    3162, 4.695e+8
    10000, 4.570e+8
    31620, 4.444e+8
    100000, 4.317e+8
    316200, 4.188e+8
    1000000, 4.059e+8
    3162000, 3.928e+8
    10000000, 3.797e+8
    31620000, 3.666e+8
    1.000e+8, 3.534e+8
Electrical resistivity with temperature [K], [ohm.m]:	
    203, 1.211e-7
    285.4, 1.856e-7
    367.8, 2.473e-7
    450.3, 3.063e-7
    532.7, 3.627e-7
    615, 4.165e-7
    697.5, 4.677e-7
    779.8, 5.165e-7
    862.3, 5.627e-7
    944.8, 6.068e-7
    1027, 6.485e-7
    1110, 6.882e-7
    1192, 7.257e-7
    1274, 7.61e-7
    1357, 7.943e-7
    1439, 8.258e-7
    1521, 8.554e-7
    1604, 8.826e-7
    1686, 9.091e-7
    1769, 9.328e-7
    1851, 9.56e-7
    1934, 9.766e-7
    2016, 9.96e-7
    2098, 1.015e-6
    2181, 1.031e-6
    2263, 1.047e-6
    2346, 1.061e-6
    2428, 1.074e-6
    2510, 1.086e-6
    2593, 1.097e-6
Electrical resistivity [1/Siemens/m]:	1.934e-7
Electrical resistivity with temperature [K], [1/Siemens/m]:	
    203, 1.211e-7
    285.4, 1.856e-7
    367.8, 2.473e-7
    450.3, 3.063e-7
    532.7, 3.627e-7
    615, 4.165e-7
    697.5, 4.677e-7
    779.8, 5.165e-7
    862.3, 5.627e-7
    944.8, 6.068e-7
    1027, 6.485e-7
    1110, 6.882e-7
    1192, 7.257e-7
    1274, 7.61e-7
    1357, 7.943e-7
    1439, 8.258e-7
    1521, 8.554e-7
    1604, 8.826e-7
    1686, 9.091e-7
    1769, 9.328e-7
    1851, 9.56e-7
    1934, 9.766e-7
    2016, 9.96e-7
    2098, 1.015e-6
    2181, 1.031e-6
    2263, 1.047e-6
    2346, 1.061e-6
    2428, 1.074e-6
    2510, 1.086e-6
    2593, 1.097e-6

File: ThermalCodes/Materials/siliconCarbide.txt

Record name:	Silicon carbide (sintered)
Record origin:	In-house data
Data source:	Exported from Granta EduPack 2022 R2
Table: MaterialUniverse
Record: Silicon carbide (sintered)
Tensile modulus [Pa]:	4.000e+11
Tensile strength, yield [Pa]:	3.200e+8
Tensile strength, ultimate [Pa]:	3.200e+8
Thermal conductivity [W/m.°C]:	122.5
Electrical resistivity [ohm.m]:	56.21
Dielectric constant:	7.937
Dielectric loss tangent:	0.002236
Thermal expansion coefficient [strain/°C]:	2.750e-6
Thermal expansion coefficient with temperature [K], [strain/°C]:	
    22.95, 8.688e-7
    161.9, 1.576e-6
    300.8, 2.733e-6
    439.6, 3.489e-6
    578.5, 3.695e-6
    717.5, 3.837e-6
    856.3, 3.998e-6
    995.3, 4.146e-6
    1134, 4.247e-6
    1273, 4.372e-6
Reference temperature, CTE [K]:	293.1
Maximum service temperature [K]:	1773
UNS number:	
Equivalents:	Carborex; Carborundum; Moissanite
Specific heat capacity [J/kg.°C]:	670
Tensile elongation [strain]:	7.937e-4
Designation:	Silicon carbide, sintered
Density [kg/m^3]:	3098
Composition:	SiC
Poisson's ratio:	0.1396
Base material:	Carbide
Condition:	
Specific heat capacity with temperature [K], [J/kg.°C]:	
    102.9, 96.75
    266.3, 609.8
    429.6, 857.1
    593, 1004
    756.3, 1087
    919.7, 1151
    1083, 1215
    1246, 1277
    1410, 1339
    1573, 1399
Thermal conductivity with temperature [K], [W/m.°C]:	
    273, 121.7
    384.1, 102.7
    495.3, 88.21
    606.3, 77.68
    717.5, 70.45
    828.5, 65.88
    939.7, 63.35
    1051, 62.21
    1162, 61.84
    1273, 61.6
Electrical conductivity [Siemens/m]:	0.01777
Electrical resistivity [1/Siemens/m]:	56.26

File: ThermalCodes/Materials/silver.txt

Record name:	Silver, commercial purity, fine, cold worked, hard
Record origin:	In-house data
Data source:	Exported from Granta EduPack 2022 R2
Table: MaterialUniverse
Record: Silver, commercial purity, fine, cold worked, hard
Tensile modulus [Pa]:	7.097e+10
Tensile strength, yield [Pa]:	2.387e+8
Tensile strength, ultimate [Pa]:	2.944e+8
Thermal conductivity [W/m.°C]:	419
Electrical resistivity [ohm.m]:	1.739e-8
Thermal expansion coefficient [strain/°C]:	1.970e-5
Maximum service temperature [K]:	414
UNS number:	
Equivalents:	ESPI; Fasaloy; Fine
Specific heat capacity [J/kg.°C]:	234.9
Tensile elongation [strain]:	0.01414
Designation:	Silver, commercial purity, fine, cold worked, hard (ASTM B742-90)
Density [kg/m^3]:	10480
Composition:	Ag99.9-100 (impurities: Cu<0.1, Pb<0.025, Cd<0.005, Fe<0.005, Zn<0.005, Al<0.002, Ni<0.002, Bi<0.001)
Poisson's ratio:	0.39
Base material:	Ag (Silver)
Condition:	Hard
Electrical conductivity [Siemens/m]:	57460000
Tangent modulus [Pa]:	3.120e+9
-
Only this first series will be imported:
Fatigue S-N curve [cycles], [Pa]:	
  Stress Ratio:	-1
    1000, 2.104e+8
    3162, 1.990e+8
    10000, 1.884e+8
    31620, 1.785e+8
    100000, 1.691e+8
    316200, 1.602e+8
    1000000, 1.519e+8
    3162000, 1.439e+8
    10000000, 1.364e+8
    31620000, 1.292e+8
    1.000e+8, 1.225e+8
-
Delete any series above to import this one:
Fatigue S-N curve [cycles], [Pa]:	
  Stress Ratio:	0
    1000, 1.221e+8
    3162, 1.182e+8
    10000, 1.143e+8
    31620, 1.106e+8
    100000, 1.069e+8
    316200, 1.033e+8
    1000000, 99720000
    3162000, 96220000
    10000000, 92790000
    31620000, 89420000
    1.000e+8, 86130000
-
Delete any series above to import this one:
Fatigue S-N curve [cycles], [Pa]:	
  Stress Ratio:	0.5
    1000, 66630000
    3162, 65430000
    10000, 64240000
    31620, 63030000
    100000, 61810000
    316200, 60570000
    1000000, 59320000
    3162000, 58060000
    10000000, 56790000
    31620000, 55500000
    1.000e+8, 54210000
Electrical resistivity [1/Siemens/m]:	1.74e-8
